Repository: SwankyBombul/Semiconductor-properties-calculator

File: AlAs_parameters.csv
Parameter,Recommended values
a_lc,5.6611
Eg_Gamma,3.099
a(Gamma),0.885
b(Gamma),530
Eg_Chi,2.24
a(Chi),0.70
b(Chi),530
Eg_L,2.46
a(L),0.605
b(L),204
Delta_so,0.28
m_e*(Gamma),0.15
m_l*(L),1.32
m_t*(L),0.15
m_DOS*(L),0.56
m_l*(Chi),0.97
m_t*(Chi),0.22
gamma_1,3.76
gamma_2,0.82
gamma_3,1.42
m_so*,0.28
E_P,21.1
F,-0.48
VBO,-1.33
a_c,-5.64
a_v,-2.47
b,-2.3
d,-3.4
c_11,1250
c_12,534
c_44,542

File: InSb_parameters.csv
Parameter,Recommended values
a_lc,6.4794
Eg_Gamma,0.235
a(Gamma),0.32
b(Gamma),170
Eg_Chi,0.63
Eg_L,0.93
Delta_so,0.81
m_e*(Gamma),0.0135
m_DOS*(L),0.25
gamma_1,34.8
gamma_2,15.5
gamma_3,16.5
m_so*,0.11
E_P,23.3
F,-0.23
VBO,0.0
a_c,-6.94
a_v,-0.36
b,-2.0
d,-4.7
c_11,684.7
c_12,373.5
c_44,311.1
